Repository: kirk0830/AtomisticSkills

# AtomisticSkills

## Overview

**AtomisticSkills** is a composable framework for AI-driven atomistic materials research. Built on the **hierarchical decomposition** of complex scientific tasks into **Workflows** → **Skills** → **Tools**, it enables coding AI agents to autonomously conduct multi-stage materials, chemistry, and drug discovery research by combining modular, reusable capabilities.

The framework integrates state-of-the-art Machine Learning Interatomic Potentials (MLIPs), DFT calculations, generative AI, database APIs, and advanced simulation methods through the Model Context Protocol (MCP) tools and Skills, making advanced materials research accessible to AI copilots like [Google Antigravity](https://antigravity.google), [Cursor](https://www.cursor.com/), [Claude Code](https://code.claude.com/docs/en/overview), and [OpenAI Codex](https://openai.com/codex/).

<div align="center">

🌐 **[Documentation Website](https://learningmatter-mit.github.io/AtomisticSkills/)** &nbsp;|&nbsp; 📄 **[Preprint](https://arxiv.org/abs/2605.24002)**

</div>

---

## Hierarchical Research Framework

**AtomisticSkills** constructs complex scientific tasks from three abstraction levels: **Tools** → **Skills** → **Workflows**.

### 📎 Tools (Low-Level Research Primitives)

[**View MCP Tools**](src/mcp_server)

Tools are **strictly structured, fundamental operations** exposed as Python functions through MCP servers. They have **fixed input/output types** and must match function call signatures exactly.

**Key Characteristics:**
- **Strict Type Checking**: Input and output types must match Python function signatures precisely
- **Battle-Tested**: Optimized, reliable implementations for core operations
- **Direct Callable**: The agent invokes tools directly via MCP protocol

**Tool Categories:**
- Structure relaxation (geometry optimization)
- Molecular dynamics (NVT, NPT, NVE ensembles)
- Monte Carlo simulation (cluster expansion)
- MLIP simulation (MACE, MatGL, FairChem)
- DFT input preparation and output parsing
- Database queries (Materials Project, PubChem, ChEMBL, PDB)

### ⚙️ Skills (Mid-Level Research Tutorials)

[**Browse Skills →**](.agents/skills)

Skills are **flexible tutorials** that combine multiple tool calls to solve focused research problems. Unlike tools, skills have **no fixed input/output type constraints**—the agent handles all data conversion and orchestration between steps.

**Key Characteristics:**
- **Flexible Composition**: Tutorials showing "how to combine tools" for specific tasks
- **Agent-Managed**: The agent handles data format conversions between tool calls
- **Self-Documented**: Each skill includes instructions (`SKILL.md`), helper scripts, and examples

**Examples:**
- [**MLIP Benchmark**](.agents/skills/ml-mlip-benchmark/SKILL.md): Benchmark MLIP accuracy against a labeled dataset
- [**Material Stability**](.agents/skills/mat-stability/SKILL.md): Calculate 0K thermodynamic stability and $E_{hull}$
- [**Diffusion Analysis**](.agents/skills/mat-diffusion-analysis/SKILL.md): Compute diffusion coefficients and activation energies
- [**DFT with ORCA**](.agents/skills/chem-dft-orca-singlepoint/SKILL.md): Run molecular DFT calculations (local or HPC)
- [**DFT with VASP**](.agents/skills/mat-dft-vasp/SKILL.md): Run periodic DFT calculations (local, HPC, or Atomate2)

### 🎯 Workflows (High-Level Research Objectives)

[**Browse Workflows →**](.agents/workflows)

Workflows represent **complete, high-level research goals** that may span multiple skills and require strategic planning. They provide a research roadmap for the agent to follow.

**Examples:**
- Search for novel MOF sorption materials in the Li-N-O chemical space
- Explore solid-state conductors compatible with LiFePO₄ cathodes
- Design thermally stable perovskites for high-temperature applications

---

## Key Features

### 1. Simulation Infrastructure
- Multi-framework MLIP support (MACE, MatGL, FairChem) with unified API
- DFT integration: VASP (periodic) and ORCA (molecular)
- HPC job submission via unified Slurm module (local login node or SSH)
- Lattice-level cluster expansion and Monte Carlo via SMOL

### 2. Database APIs
- Materials Project, ChEMBL, PDB, PubChem, QMOF, ArXiv
- Query structures, properties, bioactivity data, and literature

### 3. Property Evaluation
- Stability ($E_{hull}$), phase diagrams, phonons, QHA thermal expansion
- Elastic tensor, melting point, ionic diffusion, NEB barriers
- Surface energy & adsorption, grain boundary energy, intercalation voltage
- Pourbaix diagrams, vibrational spectra, Raman spectra

### 4. Experimental Tools
- Synthesis recommendation from text-mined literature
- XRD spectrum calculation and phase analysis
- Protein preparation, molecular docking (AutoDock Vina)
- ADMET prediction, molecular fingerprints

File: .agent/skills/xrd-phase-analysis/examples/GeO2-ZnO/phase_analysis_results/cifs/Zn2GeO4_148_(cod_9014631)-0.cif
# generated using pymatgen
data_9014631
loop_
 _publ_author_name
  'Hang, C.'
  'Simonov, M. A.'
  'Belov, N. V.'
_publ_section_title
;
Crystal structures of willemite Zn2[SiO4] and its germanium analog
Zn2[GeO4]
;
_journal_name_full   'Soviet Physics Crystallography'
_journal_page_first   387
_journal_page_last   390
_journal_volume   15
_journal_year   1970
_chemical_compound_source   Synthetic
_chemical_formula_sum   'Ge O4 Zn2'
_space_group_IT_number   148
_symmetry_space_group_name_Hall   '-P 3*'
_symmetry_space_group_name_H-M   'R -3 :R'
_cell_angle_alpha   107.7
_cell_angle_beta   107.7
_cell_angle_gamma   107.7
_cell_length_a   8.836
_cell_length_b   8.836
_cell_length_c   8.836
_cell_formula_units_Z   6
_cell_volume   563.199
_database_code_amcsd   0018745
_exptl_crystal_density_diffrn   4.730
_cod_original_cell_volume   563.200
_cod_original_sg_symbol_H-M   'R -3'
_cod_original_formula_sum   'Zn2 Ge O4'
_cod_database_code   9014631
_amcsd_formula_title   Zn2[GeO4]
loop_
 _space_group_symop_operation_xyz
  x,y,z
  -z,-x,-y
  y,z,x
  -x,-y,-z
  z,x,y
  -y,-z,-x
loop_
 _atom_site_label
 _atom_site_fract_x
 _atom_site_fract_y
 _atom_site_fract_z
  Zn1  0.79800  0.56200  0.38900
  Zn2  0.13200  0.89600  0.72300
  Ge  0.46500  0.22900  0.05600
  O1  0.31700  0.00500  -0.03400
  O2  0.62500  0.31200  0.27200
  O3  0.97300  0.64100  0.63600
  O4  0.57900  0.24900  -0.07800
loop_
 _cod_related_entry_id
 _cod_related_entry_database
 _cod_related_entry_code
  1  AMCSD  0018745

File: .agent/skills/xrd-phase-analysis/examples/GeO2-ZnO/phase_analysis_results/cifs/Zn2GeO4_227_(cod_1549040)-None.cif
# generated using pymatgen
data_1549040
loop_
 _publ_author_name
  'Kanzaki, M.'
_publ_section_title
;
Crystal structures of Zn2GeO4 cubic/tetragonal spinel and Zn2SiO4
modified spinel phases
;
_journal_name_full
'Journal of Mineralogical and Petrological  Sciences'
_journal_page_first   41
_journal_page_last   46
_journal_volume   113
_journal_year   2018
_chemical_formula_sum   'Ge O4 Zn2'
_chemical_name_common   'Zn2GeO4 cubic spinel'
_chemical_name_mineral   'Zn2GeO4 cubic spinel'
_space_group_IT_number   227
_space_group_name_Hall   'F 4d 2 3 -1d'
_space_group_name_H-M_alt   'F d -3 m :1'
_symmetry_space_group_name_Hall   'F 4d 2 3 -1d'
_symmetry_space_group_name_H-M   'F d -3 m :1'
_cell_angle_alpha   90
_cell_angle_beta   90
_cell_angle_gamma   90
_cell_formula_units_Z   8
_cell_length_a   8.35436(7)
_cell_length_b   8.35436(7)
_cell_length_c   8.35436(7)
_cell_volume   583.095(8)
_cod_data_source_file   Zn2GeO4-cubic_spinel.cif
_cod_data_source_block   Zn2GeO4_cubic_spinel
_cod_depositor_comments   'Journal title was wrong, and corrected.'
_cod_original_sg_symbol_H-M   'F d -3 m'
_cod_original_formula_sum   'Zn2 Ge O4'
_cod_database_code   1549040
loop_
 _space_group_symop_operation_xyz
  'x, y, z'
  '-x, -y+1/2, z+1/2'
  '-x+1/2, y+1/2, -z'
  'x+1/2, -y, -z+1/2'
  'z, x, y'
  'z+1/2, -x, -y+1/2'
  '-z, -x+1/2, y+1/2'
  '-z+1/2, x+1/2, -y'
  'y, z, x'
  '-y+1/2, z+1/2, -x'
  'y+1/2, -z, -x+1/2'
  '-y, -z+1/2, x+1/2'
  'y+3/4, x+1/4, -z+3/4'
  '-y+1/4, -x+1/4, -z+1/4'
  'y+1/4, -x+3/4, z+3/4'
  '-y+3/4, x+3/4, z+1/4'
  'x+3/4, z+1/4, -y+3/4'
  '-x+3/4, z+3/4, y+1/4'
  '-x+1/4, -z+1/4, -y+1/4'
  'x+1/4, -z+3/4, y+3/4'
  'z+3/4, y+1/4, -x+3/4'
  'z+1/4, -y+3/4, x+3/4'
  '-z+3/4, y+3/4, x+1/4'
  '-z+1/4, -y+1/4, -x+1/4'
  '-x+1/4, -y+1/4, -z+1/4'
  'x+1/4, y+3/4, -z+3/4'
  'x+3/4, -y+3/4, z+1/4'
  '-x+3/4, y+1/4, z+3/4'
  '-z+1/4, -x+1/4, -y+1/4'
  '-z+3/4, x+1/4, y+3/4'
  'z+1/4, x+3/4, -y+3/4'
  'z+3/4, -x+3/4, y+1/4'
  '-y+1/4, -z+1/4, -x+1/4'
  'y+3/4, -z+3/4, x+1/4'
  '-y+3/4, z+1/4, x+3/4'
  'y+1/4, z+3/4, -x+3/4'
  '-y+1/2, -x, z+1/2'
  'y, x, z'
  '-y, x+1/2, -z+1/2'
  'y+1/2, -x+1/2, -z'
  '-x+1/2, -z, y+1/2'
  'x+1/2, -z+1/2, -y'
  'x, z, y'
  '-x, z+1/2, -y+1/2'
  '-z+1/2, -y, x+1/2'
  '-z, y+1/2, -x+1/2'
  'z+1/2, -y+1/2, -x'
  'z, y, x'
  'x, y+1/2, z+1/2'
  '-x, -y, z'
  '-x+1/2, y, -z+1/2'
  'x+1/2, -y+1/2, -z'
  'z, x+1/2, y+1/2'
  'z+1/2, -x+1/2, -y'
  '-z, -x, y'
  '-z+1/2, x, -y+1/2'
  'y, z+1/2, x+1/2'
  '-y+1/2, z, -x+1/2'
  'y+1/2, -z+1/2, -x'
  '-y, -z, x'
  'y+3/4, x+3/4, -z+1/4'
  '-y+1/4, -x+3/4, -z+3/4'
  'y+1/4, -x+1/4, z+1/4'
  '-y+3/4, x+1/4, z+3/4'
  'x+3/4, z+3/4, -y+1/4'
  '-x+3/4, z+1/4, y+3/4'
  '-x+1/4, -z+3/4, -y+3/4'
  'x+1/4, -z+1/4, y+1/4'
  'z+3/4, y+3/4, -x+1/4'
  'z+1/4, -y+1/4, x+1/4'
  '-z+3/4, y+1/4, x+3/4'
  '-z+1/4, -y+3/4, -x+3/4'
  '-x+1/4, -y+3/4, -z+3/4'
  'x+1/4, y+1/4, -z+1/4'
  'x+3/4, -y+1/4, z+3/4'
  '-x+3/4, y+3/4, z+1/4'
  '-z+1/4, -x+3/4, -y+3/4'
  '-z+3/4, x+3/4, y+1/4'
  'z+1/4, x+1/4, -y+1/4'
  'z+3/4, -x+1/4, y+3/4'
  '-y+1/4, -z+3/4, -x+3/4'
  'y+3/4, -z+1/4, x+3/4'
  '-y+3/4, z+3/4, x+1/4'
  'y+1/4, z+1/4, -x+1/4'
  '-y+1/2, -x+1/2, z'
  'y, x+1/2, z+1/2'
  '-y, x, -z'
  'y+1/2, -x, -z+1/2'
  '-x+1/2, -z+1/2, y'
  'x+1/2, -z, -y+1/2'
  'x, z+1/2, y+1/2'
  '-x, z, -y'
  '-z+1/2, -y+1/2, x'
  '-z, y, -x'
  'z+1/2, -y, -x+1/2'
  'z, y+1/2, x+1/2'
  'x+1/2, y, z+1/2'
  '-x+1/2, -y+1/2, z'
  '-x, y+1/2, -z+1/2'
  'x, -y, -z'
  'z+1/2, x, y+1/2'
  'z, -x, -y'
  '-z+1/2, -x+1/2, y'
  '-z, x+1/2, -y+1/2'
  'y+1/2, z, x+1/2'
  '-y, z+1/2, -x+1/2'
  'y, -z, -x'
  '-y+1/2, -z+1/2, x'
  'y+1/4, x+1/4, -z+1/4'
  '-y+3/4, -x+1/4, -z+3/4'
  'y+3/4, -x+3/4, z+1/4'
  '-y+1/4, x+3/4, z+3/4'
  'x+1/4, z+1/4, -y+1/4'
  '-x+1/4, z+3/4, y+3/4'
  '-x+3/4, -z+1/4, -y+3/4'
  'x+3/4, -z+3/4, y+1/4'
  'z+1/4, y+1/4, -x+1/4'
  'z+3/4, -y+3/4, x+1/4'
  '-z+1/4, y+3/4, x+3/4'
  '-z+3/4, -y+1/4, -x+3/4'
  '-x+3/4, -y+1/4, -z+3/4'
  'x+3/4, y+3/4, -z+1/4'
  'x+1/4, -y+3/4, z+3/4'
  '-x+1/4, y+1/4, z+1/4'
  '-z+3/4, -x+1/4, -y+3/4'
  '-z+1/4, x+1/4, y+1/4'
  'z+3/4, x+3/4, -y+1/4'
  'z+1/4, -x+3/4, y+3/4'
  '-y+3/4, -z+1/4, -x+3/4'
  'y+1/4, -z+3/4, x+3/4'
  '-y+1/4, z+1/4, x+1/4'
  'y+3/4, z+3/4, -x+1/4'
  '-y, -x, z'
  'y+1/2, x, z+1/2'
  '-y+1/2, x+1/2, -z'
  'y, -x+1/2, -z+1/2'
  '-x, -z, y'
  'x, -z+1/2, -y+1/2'
  'x+1/2, z, y+1/2'
  '-x+1/2, z+1/2, -y'
  '-z, -y, x'
  '-z+1/2, y+1/2, -x'
  'z, -y+1/2, -x+1/2'
  'z+1/2, y, x+1/2'
  'x+1/2, y+1/2, z'
  '-x+1/2, -y, z+1/2'
  '-x, y, -z'
  'x, -y+1/2, -z+1/2'
  'z+1/2, x+1/2, y'
  'z, -x+1/2, -y+1/2'
  '-z+1/2, -x, y+1/2'
  '-z, x, -y'
  'y+1/2, z+1/2, x'
  '-y, z, -x'
  'y, -z+1/2, -x+1/2'
  '-y+1/2, -z, x+1/2'
  'y+1/4, x+3/4, -z+3/4'
  '-y+3/4, -x+3/4, -z+1/4'
  'y+3/4, -x+1/4, z+3/4'
  '-y+1/4, x+1/4, z+1/4'
  'x+1/4, z+3/4, -y+3/4'
  '-x+1/4, z+1/4, y+1/4'
  '-x+3/4, -z+3/4, -y+1/4'
  'x+3/4, -z+1/4, y+3/4'
  'z+1/4, y+3/4, -x+3/4'
  'z+3/4, -y+1/4, x+3/4'
  '-z+1/4, y+1/4, x+1/4'
  '-z+3/4, -y+3/4, -x+1/4'
  '-x+3/4, -y+3/4, -z+1/4'
  'x+3/4, y+1/4, -z+3/4'
  'x+1/4, -y+1/4, z+1/4'
  '-x+1/4, y+3/4, z+3/4'
  '-z+3/4, -x+3/4, -y+1/4'
  '-z+1/4, x+3/4, y+3/4'
  'z+3/4, x+1/4, -y+3/4'
  'z+1/4, -x+1/4, y+1/4'
  '-y+3/4, -z+3/4, -x+1/4'
  'y+1/4, -z+1/4, x+1/4'
  '-y+1/4, z+3/4, x+3/4'
  'y+3/4, z+1/4, -x+3/4'
  '-y, -x+1/2, z+1/2'
  'y+1/2, x+1/2, z'
  '-y+1/2, x, -z+1/2'
  'y, -x, -z'
  '-x, -z+1/2, y+1/2'
  'x, -z, -y'
  'x+1/2, z+1/2, y'
  '-x+1/2, z, -y+1/2'
  '-z, -y+1/2, x+1/2'
  '-z+1/2, y, -x+1/2'
  'z, -y, -x'
  'z+1/2, y+1/2, x'
loop_
 _atom_site_label
 _atom_site_occupancy
 _atom_site_fract_x
 _atom_site_fract_y
 _atom_site_fract_z
 _atom_site_adp_type
 _atom_site_B_iso_or_equiv
 _atom_site_type_symbol
  Zn1  0.5000  0.625000  0.625000  0.625000  Biso  0.301(4)  Zn
  Ge1  0.5000  0.625000  0.625000  0.625000  Biso  0.301(4)  Ge
  Zn2  1.0  0.000000  0.000000  0.000000  Biso  0.435(6)  Zn
  O  1.0  0.38607(10)  0.386070  0.386070  Biso  1.22(3)  O
